Repository: balianirudh/materials-thermodynamics-project

# materials-thermodynamics-project
Fall 2025 MTEN 6005 materials thermodynamics project

JSON files necessary to calculate an initial fit using ESPEI's generate_parameters function

File: binary-phase-diagram-modified/BeNi_JSON_Files/BE-NI_FORM-BE21NI5_Ivanov1981.json
{
  "components": ["BE", "NI"],
  "phases": ["BE21NI5"],
  "solver": {
    "mode": "manual",
    "sublattice_site_ratios": [21, 5],
    "sublattice_configurations": [["BE", "NI"]]
  },
  "conditions": {
    "P": 101325,
    "T": 298.15
  },
  "output": "HM_FORM",
  "values": [[[-25700]]],
  "reference": "Ivanov (1981)",
  "comment": "Solution calorimetry measurement of Be21Ni5 (γ' phase) formation enthalpy. M.I. Ivanov et al., Izv. Akad. Nauk SSSR, Neorg. Mater., 17(4), 627-630 (1981)"
}

File: binary-phase-diagram-modified/BeNi_JSON_Files/BE-NI_FORM-BENI_Ivanov1981.json
{
  "components": ["BE", "NI"],
  "phases": ["BENI"],
  "solver": {
    "mode": "manual",
    "sublattice_site_ratios": [1, 1],
    "sublattice_configurations": [["BE", "NI"]]
  },
  "conditions": {
    "P": 101325,
    "T": 298.15
  },
  "output": "HM_FORM",
  "values": [[[-42300]]],
  "reference": "Ivanov (1981)",
  "comment": "Solution calorimetry measurement of BeNi (β phase) formation enthalpy. M.I. Ivanov et al., Izv. Akad. Nauk SSSR, Neorg. Mater., 17(4), 627-630 (1981)"
}

File: binary-phase-diagram-modified/BeNi_JSON_Files/BE-NI_MIX-BCC_A2_Okamoto1988.json
{
  "components": ["BE", "NI"],
  "phases": ["BCC_A2"],
  "solver": {
    "mode": "manual",
    "sublattice_site_ratios": [1],
    "sublattice_occupancies": [
      [[0.95, 0.05]],
      [[0.90, 0.10]],
      [[0.85, 0.15]],
      [[0.80, 0.20]],
      [[0.75, 0.25]],
      [[0.70, 0.30]],
      [[0.65, 0.35]],
      [[0.60, 0.40]],
      [[0.55, 0.45]],
      [[0.50, 0.50]],
      [[0.45, 0.55]],
      [[0.40, 0.60]],
      [[0.35, 0.65]],
      [[0.30, 0.70]],
      [[0.25, 0.75]],
      [[0.20, 0.80]],
      [[0.15, 0.85]],
      [[0.10, 0.90]],
      [[0.05, 0.95]]
    ],
    "sublattice_configurations": [
      [["BE", "NI"]],
      [["BE", "NI"]],
      [["BE", "NI"]],
      [["BE", "NI"]],
      [["BE", "NI"]],
      [["BE", "NI"]],
      [["BE", "NI"]],
      [["BE", "NI"]],
      [["BE", "NI"]],
      [["BE", "NI"]],
      [["BE", "NI"]],
      [["BE", "NI"]],
      [["BE", "NI"]],
      [["BE", "NI"]],
      [["BE", "NI"]],
      [["BE", "NI"]],
      [["BE", "NI"]],
      [["BE", "NI"]],
      [["BE", "NI"]]
    ]
  },
  "conditions": {
    "P": 101325,
    "T": 1373
  },
  "output": "HM_MIX",
  "values": [[[-3990, -7617, -10608, -12963, -14683, -15767, -16215, -16027, -15203, -13744, -11648, -8917, -5550, -1547, 3092, 8367, 14279, 20827, 28012]]],
  "reference": "Okamoto (1988) - Table 9",
  "comment": "Mixing enthalpy for BCC phase derived from Okamoto's Gex(BCC) = X(1-X)(-84199 + 47748X). Calculated at T=1373K (1100C). Formula: ΔH_mix = X(1-X)(-84199 + 47748X) J/mol where X = mole fraction Ni"
}

File: binary-phase-diagram-modified/BeNi_JSON_Files/BE-NI_MIX-FCC_A1_Agrawal1980.json
{
  "components": ["BE", "NI"],
  "phases": ["FCC_A1"],
  "solver": {
    "mode": "manual",
    "sublattice_site_ratios": [1],
    "sublattice_occupancies": [
      [[0.9, 0.1]],
      [[0.8, 0.2]],
      [[0.7, 0.3]],
      [[0.6, 0.4]],
      [[0.5, 0.5]],
      [[0.4, 0.6]],
      [[0.3, 0.7]],
      [[0.2, 0.8]],
      [[0.1, 0.9]]
    ],
    "sublattice_configurations": [
      [["BE", "NI"]],
      [["BE", "NI"]],
      [["BE", "NI"]],
      [["BE", "NI"]],
      [["BE", "NI"]],
      [["BE", "NI"]],
      [["BE", "NI"]],
      [["BE", "NI"]],
      [["BE", "NI"]]
    ]
  },
  "conditions": {
    "P": 101325,
    "T": 1373
  },
  "output": "HM_MIX",
  "values": [[[-13686, -23860, -30699, -34380, -35078, -32969, -28231, -21039, -11570]]],
  "reference": "Agrawal (1980)",
  "comment": "Free-volume theory enthalpy of mixing for fcc phase at 1100 deg. C (1373 K). Formula: X(1-X)(-155000 + 29380X) J/mol where X = mole fraction Ni. Reference: R.D. Agrawal et al., Trans. Jpn. Inst. Met. 21(1), 1-8 (1980)"
}
