Repository: balianirudh/materials-thermodynamics-project

# materials-thermodynamics-project
Fall 2025 MTEN 6005 materials thermodynamics project

ZPF thermodynamic data that can be used for MCMC optimization of .tdb model parameters

File: binary-phase-diagram/input-data/BE-NI_ZPF-CONGRUENT_BE21NI5_Okamoto1988.json
{
  "components": ["BE", "NI"],
  "phases": ["LIQUID", "BE21NI5"],
  "conditions": {
    "P": 101325,
    "T": 1395
  },
  "output": "ZPF",
  "values": [
    [
      ["LIQUID", ["NI"], [0.16]],
      ["BE21NI5", ["NI"], [0.192]]
    ]
  ],
  "reference": "Okamoto (1988) - Table 4",
  "comment": "Congruent melting of γ' (Be21Ni5) at 1395 K (1122°C). Composition ~16-19.2 at.% Ni (19.2 at.% is stoichiometric for Be21Ni5)"
}

File: binary-phase-diagram/input-data/BE-NI_ZPF-CONGRUENT_BENI_Okamoto1988.json
{
  "components": ["BE", "NI"],
  "phases": ["LIQUID", "BENI"],
  "conditions": {
    "P": 101325,
    "T": 1605
  },
  "output": "ZPF",
  "values": [
    [
      ["LIQUID", ["NI"], [0.50]],
      ["BENI", ["NI"], [0.50]]
    ]
  ],
  "reference": "Okamoto (1988) - Table 4",
  "comment": "Maximum congruent melting of β (BeNi) at 1605 K (1332°C) and 50 at.% Ni"
}

File: binary-phase-diagram/input-data/BE-NI_ZPF-EUTECTIC1_Okamoto1988.json
{
  "components": ["BE", "NI"],
  "phases": ["LIQUID", "HCP_A3", "BCC_A2"],
  "conditions": {
    "P": 101325,
    "T": 1338
  },
  "output": "ZPF",
  "values": [
    [
      ["LIQUID", ["NI"], [0.105]],
      ["HCP_A3", ["NI"], [0.10]],
      ["BCC_A2", ["NI"], [0.115]]
    ]
  ],
  "reference": "Okamoto (1988) - Table 4",
  "comment": "Eutectic reaction: L → (αBe) + γ at 1338 K (1065°C). Compositions: L at 10.5 at.% Ni, αBe at ~10 at.% Ni, γ at 11.5 at.% Ni"
}

File: binary-phase-diagram/input-data/BE-NI_ZPF-EUTECTIC2_Okamoto1988.json
{
  "components": ["BE", "NI"],
  "phases": ["LIQUID", "BENI", "FCC_A1"],
  "conditions": {
    "P": 101325,
    "T": 1150
  },
  "output": "ZPF",
  "values": [
    [
      ["LIQUID", ["NI"], [0.762]],
      ["BENI", ["NI"], [0.516]],
      ["FCC_A1", ["NI"], [0.85]]
    ]
  ],
  "reference": "Okamoto (1988) - Table 4",
  "comment": "Eutectic reaction: L → β + (Ni) at 1150 K (877°C). Compositions: L at 76.2 at.% Ni, β at 51.6 at.% Ni, (Ni) at 85 at.% Ni"
}

File: binary-phase-diagram/input-data/BE-NI_ZPF-EUTECTOID_Okamoto1988.json
{
  "components": ["BE", "NI"],
  "phases": ["HCP_A3", "BCC_A2"],
  "conditions": {
    "P": 101325,
    "T": 1062
  },
  "output": "ZPF",
  "values": [
    [
      ["HCP_A3", ["NI"], [0.045]],
      ["HCP_A3", ["NI"], [0.085]],
      ["BCC_A2", ["NI"], [0.12]]
    ]
  ],
  "reference": "Okamoto (1988) - Table 4",
  "comment": "Eutectoid reaction: (αBe) → (αBe) + γ at 1062 K. Compositions: αBe_left at 4.5 at.% Ni, αBe_right at 8.5 at.% Ni, γ at 12 at.% Ni"
}

File: binary-phase-diagram/input-data/BE-NI_ZPF-LIQUIDUS_BCC_Friedrich1980.json
{
  "components": ["BE", "NI"],
  "phases": ["LIQUID", "BCC_A2"],
  "conditions": {
    "P": 101325,
    "T": [1327, 1355, 1357, 1372, 1392, 1395, 1389, 1349]
  },
  "output": "ZPF",
  "values": [
    [
      ["LIQUID", ["NI"], [0.03]],
      ["BCC_A2", ["NI"], [0.03]]
    ],
    [
      ["LIQUID", ["NI"], [0.049]],
      ["BCC_A2", ["NI"], [0.049]]
    ],
    [
      ["LIQUID", ["NI"], [0.09]],
      ["BCC_A2", ["NI"], [0.09]]
    ],
    [
      ["LIQUID", ["NI"], [0.124]],
      ["BCC_A2", ["NI"], [0.124]]
    ],
    [
      ["LIQUID", ["NI"], [0.14]],
      ["BCC_A2", ["NI"], [0.14]]
    ],
    [
      ["LIQUID", ["NI"], [0.15]],
      ["BCC_A2", ["NI"], [0.15]]
    ],
    [
      ["LIQUID", ["NI"], [0.17]],
      ["BCC_A2", ["NI"], [0.17]]
    ],
    [
      ["LIQUID", ["NI"], [0.19]],
      ["BCC_A2", ["NI"], [0.19]]
    ]
  ],
  "reference": "Friedrich (1980) - Table 1",
  "comment": "Liquidus data for γ (BCC_A2) phase region. Friedrich's more recent measurements. These constrain the liquidus around BE21NI5 congruent melting point."
}

File: binary-phase-diagram/input-data/BE-NI_ZPF-LIQUIDUS_BENI_Losana1942.json
{
  "components": ["BE", "NI"],
  "phases": ["LIQUID", "BENI"],
  "conditions": {
    "P": 101325,
    "T": [1310, 1472, 1470, 1440, 1305, 1208, 1190]
  },
  "output": "ZPF",
  "values": [
    [
      ["LIQUID", ["NI"], [0.4074]],
      ["BENI", ["NI"], [0.4074]]
    ],
    [
      ["LIQUID", ["NI"], [0.4979]],
      ["BENI", ["NI"], [0.4979]]
    ],
    [
      ["LIQUID", ["NI"], [0.5104]],
      ["BENI", ["NI"], [0.5104]]
    ],
    [
      ["LIQUID", ["NI"], [0.587]],
      ["BENI", ["NI"], [0.587]]
    ],
    [
      ["LIQUID", ["NI"], [0.6597]],
      ["BENI", ["NI"], [0.6597]]
    ],
    [
      ["LIQUID", ["NI"], [0.7009]],
      ["BENI", ["NI"], [0.7009]]
    ],
    [
      ["LIQUID", ["NI"], [0.7345]],
      ["BENI", ["NI"], [0.7345]]
    ]
  ],
  "reference": "Losana (1942) - Table 1",
  "comment": "Liquidus points around β (BENI) phase field. Critical for constraining BENI melting behavior. Note: Losana reported lower melting T than Friedrich (1980)"
}

File: binary-phase-diagram/input-data/BE-NI_ZPF-LIQUIDUS_BeRich_Losana1942.json
{
  "components": ["BE", "NI"],
  "phases": ["LIQUID", "HCP_A3"],
  "conditions": {
    "P": 101325,
    "T": [1282, 1280, 1277, 1274, 1270, 1260, 1256, 1240]
  },
  "output": "ZPF",
  "values": [
    [
      ["LIQUID", ["NI"], [0.005]],
      ["HCP_A3", ["NI"], [0.005]]
    ],
    [
      ["LIQUID", ["NI"], [0.0127]],
      ["HCP_A3", ["NI"], [0.0127]]
    ],
    [
      ["LIQUID", ["NI"], [0.017]],
      ["HCP_A3", ["NI"], [0.017]]
    ],
    [
      ["LIQUID", ["NI"], [0.0272]],
      ["HCP_A3", ["NI"], [0.0272]]
    ],
    [
      ["LIQUID", ["NI"], [0.0513]],
      ["HCP_A3", ["NI"], [0.0513]]
    ],
    [
      ["LIQUID", ["NI"], [0.07]],
      ["HCP_A3", ["NI"], [0.07]]
    ],
    [
      ["LIQUID", ["NI"], [0.0777]],
      ["HCP_A3", ["NI"], [0.0777]]
    ],
    [
      ["LIQUID", ["NI"], [0.1205]],
      ["HCP_A3", ["NI"], [0.1205]]
    ]
  ],
  "reference": "Losana (1942) - Table 1",
  "comment": "Liquidus data for Be-rich side. These constrain the liquidus curve shape and temperature. Temperatures converted from °C to K."
}

File: binary-phase-diagram/input-data/BE-NI_ZPF-LIQUIDUS_NiRich_Losana1942.json
{
  "components": ["BE", "NI"],
  "phases": ["LIQUID", "FCC_A1"],
  "conditions": {
    "P": 101325,
    "T": [1308, 1342, 1370, 1394, 1402, 1420, 1438]
  },
  "output": "ZPF",
  "values": [
    [
      ["LIQUID", ["NI"], [0.8205]],
      ["FCC_A1", ["NI"], [0.8205]]
    ],
    [
      ["LIQUID", ["NI"], [0.844]],
      ["FCC_A1", ["NI"], [0.844]]
    ],
    [
      ["LIQUID", ["NI"], [0.8733]],
      ["FCC_A1", ["NI"], [0.8733]]
    ],
    [
      ["LIQUID", ["NI"], [0.9076]],
      ["FCC_A1", ["NI"], [0.9076]]
    ],
    [
      ["LIQUID", ["NI"], [0.9261]],
      ["FCC_A1", ["NI"], [0.9261]]
    ],
    [
      ["LIQUID", ["NI"], [0.9365]],
      ["FCC_A1", ["NI"], [0.9365]]
    ],
    [
      ["LIQUID", ["NI"], [0.9634]],
      ["FCC_A1", ["NI"], [0.9634]]
    ]
  ],
  "reference": "Losana (1942) - Table 1",
  "comment": "Liquidus data for Ni-rich side. These constrain the liquidus curve. Temperatures converted from °C to K."
}

File: binary-phase-diagram/input-data/BE-NI_ZPF-LIQUIDUS_SOLIDUS_Gelles1960.json
{
  "components": ["BE", "NI"],
  "phases": ["LIQUID", "HCP_A3"],
  "conditions": {
    "P": 101325,
    "T": [1308, 1324, 1368, 1385]
  },
  "output": "ZPF",
  "values": [
    [
      ["LIQUID", ["NI"], [0.0118]],
      ["HCP_A3", ["NI"], [0.0118]]
    ],
    [
      ["LIQUID", ["NI"], [0.0261]],
      ["HCP_A3", ["NI"], [0.0261]]
    ],
    [
      ["LIQUID", ["NI"], [0.0578]],
      ["HCP_A3", ["NI"], [0.0578]]
    ],
    [
      ["LIQUID", ["NI"], [0.0882]],
      ["HCP_A3", ["NI"], [0.0882]]
    ]
  ],
  "reference": "Gelles (1960) - Table 1",
  "comment": "Liquidus and solidus data for αBe phase from thermal analysis. Four temperature points: 1308, 1324, 1368, 1385 K"
}

File: binary-phase-diagram/input-data/BE-NI_ZPF-MINIMUM_BENI_Okamoto1988.json
{
  "components": ["BE", "NI"],
  "phases": ["LIQUID", "BENI"],
  "conditions": {
    "P": 101325,
    "T": 1236
  },
  "output": "ZPF",
  "values": [
    [
      ["LIQUID", ["NI"], [0.295]],
      ["BENI", ["NI"], [0.295]]
    ]
  ],
  "reference": "Okamoto (1988) - Table 4",
  "comment": "Minimum melting point of β (BENI) phase at 1236 K and 29.5 at.% Ni. Critical constraint for β phase field width."
}

File: binary-phase-diagram/input-data/BE-NI_ZPF-PERITECTIC1_Okamoto1988.json
{
  "components": ["BE", "NI"],
  "phases": ["LIQUID", "BCC_A2", "BENI"],
  "conditions": {
    "P": 101325,
    "T": 1240
  },
  "output": "ZPF",
  "values": [
    [
      ["LIQUID", ["NI"], [0.265]],
      ["BCC_A2", ["NI"], [0.19]],
      ["BENI", ["NI"], [0.25]]
    ]
  ],
  "reference": "Okamoto (1988) - Table 4",
  "comment": "Peritectic reaction: L + γ → β at 1240 K (967°C). Compositions: L at 26.5 at.% Ni, γ at ~19 at.% Ni, β at 25 at.% Ni"
}
